Repository: ilo-love7/lithium-plating-detection

# 锂电池析锂（Lithium Plating）无损检测方法系统验证
*Lithium Plating Non-Destructive Detection — classical signal processing & physics-based statistics, no deep learning, no model training.*

纯经典信号处理与物理可解释统计的析锂无损检测工具链，**零深度学习、零模型训练**。
实现并系统验证四类公开文献中常见的无损检测方法，在合成真值数据与多个国际公开
真实数据集上进行交叉验证，并明确各方法的适用边界与可信度。

## 核心结论

- 合成真值 16 电芯（8 析锂 / 8 对照）：四方法灵敏度/特异度均为 1。
- 真实 16 电芯交叉验证：M1/M3/M4 全阴性；M2 仅在 Oxford 电芯深度老化后报峰移，
  结合 40 ℃ 高温抑制析锂的物理预期，该峰移更可能是正常老化而非析锂。
- 证据等级：M4 高、M1/M3 中高、M2 低（峰移非析锂特异且对阈值敏感）。
- 统计鲁棒性：真实仪器噪声（noise_std_v=1e-4 V）下四方法合成 AUC 均为 1.0，
  bootstrap 95% 置信区间退化为 [1,1]；将噪声放大至 20 倍起才出现非完美结果，M3 全程
  AUC=1.0、M4 仅在最高噪声略降，M1/M2 随噪声下降最明显。
- 多方法融合：≥3 票规则在低噪声下灵敏度/特异度均为 1，较 ≥2 票更稳健——后者易因
  M1+M2 同时假阳性而使特异度下降。

## 方法一览

| 方法 | 信号 | 核心算法 | 阳性判据 |
| --- | --- | --- | --- |
| M1 | 充电后弛豫电压 | SG 平滑 + 保序回归单调基线 + 残差肩部 | 连续 rest 残差肩部超阈值 |
| M2 | 低倍率 dQ/dV | 统一电压网格重采样 + 主峰提取 + 顺序匹配 | 峰位持续偏移/分裂 |
| M3 | 库仑效率 | 滚动 CE + ruptures（PELT）变点 | 持续 CE 下降（变点仅辅助） |
| M4 | 充电电压曲线 | CC 段 dV/dQ 跨循环基准对照 | 高 SOC 新出现负向凹陷 |

## 目录结构

```
.
├── cli.py                 # 命令行入口
├── requirements.txt
├── configs/config.yaml    # 全部阈值集中管理，禁止硬编码
├── src/plating/
│   ├── schema.py          # Segment/Cycle/CellData 统一结构
│   ├── cleaning.py        # 数据清洗
│   ├── relaxation.py      # 弛豫段检测
│   ├── synthetic.py       # 含析锂真值的合成电池
│   ├── analysis.py        # 交叉验证、一致性、工况对照
│   ├── roc.py             # ROC/AUC 与 bootstrap 置信区间
│   ├── ensemble.py        # 多方法融合投票
│   ├── robustness.py      # 测量噪声鲁棒性
│   ├── readers/           # oxford/nasa/arbin/generic 读取器
│   └── methods/           # m1~m4
├── scripts/               # 诊断、测试、跑批、绘图
└── results/               # CSV、日志、figures
```

## 安装

```bash

# 方式一：作为包安装（提供 console 命令 plating）
python -m pip install .

# 方式二：开发模式（含测试/ruff 等开发依赖）
python -m pip install -e ".[dev]"

# 方式三：仅安装运行依赖（历史用法）
python -m pip install -r requirements.txt
```

安装后可直接使用 console 入口 `plating`（等价于 `python cli.py`），例如
`plating list-methods`、`plating synthetic --cells 16 --cycles 150`。

## 快速开始

```bash

# 列出方法
python cli.py list-methods

# 对数据运行检测（自动识别来源）
python cli.py detect --auto --path "<数据文件路径>"

# 指定方法与电芯，输出 JSON
python cli.py detect --source oxford --path "<.mat路径>" --method M2 --json

# 合成真值验证
python cli.py synthetic --cells 16 --cycles 150
```

## 复现实验

```bash

# 合成数据真值验证（16 电芯，四方法灵敏度/特异度）
python scripts/test_synthetic.py 16 150

# 真实数据多数据集交叉验证（16 电芯）
python scripts/run_cross_validation.py 5

# 阈值敏感性扫描
python scripts/threshold_sweep.py

# 合成闭环 ROC/AUC（fig5）
python scripts/run_roc_analysis.py

# 以 SOH 退化对齐的报警时机（fig6）
python scripts/run_degradation_alignment.py

# 强析锂工况（低温/高倍率，fig7）
python scripts/run_stress_scenarios.py

# AUC bootstrap 置信区间 + 多方法融合投票 + 测量噪声鲁棒性（fig11/12）
python scripts/run_bootstrap_fusion.py

# 生成报告配图
python scripts/make_figures.py
```

## 方法学原则

1. **不做静态阈值调参**：所有判据基于跨循环/趋势的物理可解释对照，阈值集中在
   `configs/config.yaml`，并提供阈值敏感性扫描。
2. **无拆解真值不宣称准确率**：公开真实数据无析锂 ground truth，结论仅表述为
   "多方法一致性证据 + 工况物理预期对照"，不报告检测准确率。
3. **诚实标注局限**：M2 峰移非析锂特异（正常老化同样产生峰移），其阳性对阈值
   敏感；M3 周期性可恢复 CE 波动不应判析锂；M4 正常石墨 staging 须靠基准对照排除。
   强析锂工况验证进一步界定：M4 基于 dV/dQ 相对形态，在 3C 高倍率/极端低温下
   欧姆-极化压降主导、真实 kink 相对 prominence 低于阈值，灵敏度为 0，属方法适用
   边界而非缺陷；M1/M2/M3 在全部四工况下灵敏度/特异度均为 1，体现多方法互补价值。

## 数据获取

真实数据集不随仓库分发。请按 [`data/raw/README.md`](data/raw/README.md) 下载
Oxford / NASA / MATR-10 数据集并放入对应目录，或设置环境变量指向本地数据：

```bash
export PLATING_DATA_ROOT=/path/to/datasets   # Linux/macOS
$env:PLATING_DATA_ROOT="C:\path\to\datasets" # Windows PowerShell
```

合成验证（`python cli.py synthetic`）不依赖外部数据，可直接运行。

## 报告

完整方法卡、交叉验证结论与复现指南见
[`reports/析锂无损检测方法系统验证报告-v1.0.md`](reports/析锂无损检测方法系统验证报告-v1.0.md)。

File: reports/析锂无损检测方法系统验证报告-v1.0.md
# 锂电池析锂（Lithium Plating）无损检测方法系统验证报告

- 版本：v1.0
- 日期：2026-11-02
- 技术范围：纯经典信号处理 + 物理可解释统计，**零深度学习、零模型训练**
- 配套代码：`D:\项目\01_在研项目\析锂无损检测方法验证`

---

## 1. 摘要

本项目对公开文献中四类主流的锂电池析锂无损检测方法（M1 弛豫肩部、M2 dQ/dV
峰移、M3 库仑效率下降、M4 充电 kink）进行了工程实现与系统验证。验证分为两层：

1. **合成真值验证**：在含明确析锂真值的物理合成电池上，四方法在 16 电芯
   （8 析锂 / 8 对照）上灵敏度与特异度均达到 1.00。
2. **真实数据交叉验证**：在 Oxford、NASA、MATR-10 三个国际公开数据集的 16 个
   电芯上运行。M1/M3/M4 全部阴性，M2 仅在 Oxford 8 个深度老化电芯的寿命中后期
   报峰移。

由于公开真实数据**无拆解析锂真值**，本报告不宣称检测准确率，而是给出"多方法
一致性证据 + 工况物理预期对照"，并对各方法的适用边界与可信度进行分级。核心
结论是：**在本批常规工况（无强析锂预期）真实电芯上，没有任何电芯获得多方法
一致的析锂阳性证据；M2 的峰移证据对阈值敏感且物理上无法与正常老化区分，是
可信度最弱的方法。**

---

## 2. 研究目标与方法学原则

### 2.1 目标

- 实现 M1~M4 四种检测算法并统一接口；
- 用含真值的合成数据量化方法的灵敏度/特异度与检测滞后；
- 在多个真实数据集上交叉验证，评估方法一致性与工况依赖；
- 明确各方法适用边界，避免"调参调出结论"。

### 2.2 方法学原则

1. **不做静态阈值调参**：所有判据基于跨循环/趋势的物理可解释对照，而非单点
   绝对阈值。所有阈值集中在 `configs/config.yaml`，禁止硬编码。
2. **阈值可审计**：提供阈值敏感性扫描，量化结论对阈值的依赖。
3. **无真值不宣称准确率**：真实数据结论仅表述为一致性证据与物理预期对照。
4. **可复现**：合成数据采用 `hashlib.md5` 确定性随机种子（Python 内置 `hash()`
   会随进程随机化，已弃用）。

---

## 3. 数据与环境

### 3.1 运行环境

Python 3.13，关键依赖：numpy 2.5、scipy 1.18、pandas 3.1、scikit-learn 1.9、
ruptures 1.1、matplotlib 3.11、PyYAML。

### 3.2 合成数据（真值锚点）

`synthetic.py` 基于 OCV(SOC) + 内阻 + RC 极化 + 弛豫构建，可在指定循环注入析锂，
使 M1 肩部、M2 峰移、M3 CE 下降、M4 kink 随析锂进度（onset 后 20 循环内 0→1）
自然出现。电压噪声 0.1 mV、rest 段 30 s 采样，均按真实 Arbin 数据校准。

### 3.3 真实数据集与已确认的"坑"

| 数据集 | 电芯数 | 工况 | 关键特征/坑 |
| --- | --- | --- | --- |
| Oxford OBD1 | 8 | 40℃，0.53C，无静置 | 时间字段为 MATLAB datenum（天），须 ×86400 转秒；无长静置，不能用于 M1 |
| NASA PCoE | 3 | 24℃，CC-CV，0.28C | 低电流"弛豫"实为 CV 尾电流，须排除；CE 存在周期性可恢复波动 |
| MATR-10 | 5 | 多倍率，0.02C 特征化 | 每电芯 15-16 个真实 rest（电流严格 0，30s 采样，噪声 0.06-0.08mV），是 M1 理想数据 |

已修复的误判：NASA CV 尾电流误判为弛豫（加电压钳位判据）；MATR-10 的 C/100、
C/80 慢放电因电流本身 <C/50 被误判（改为只在独立 rest 段检测）。

---

## 4. 方法卡

### 4.1 M1 电压弛豫肩部法

- **物理原理**：充电结束后静置，若发生析锂，析出锂重新嵌回的混合电位效应使
  弛豫速率出现特征肩部。
- **算法流程**：SG 平滑求弛豫速率 rate = −dV/dt → `IsotonicRegression` 保序回归
  拟合单调递减基线 → 在残差上检测肩部峰 → 要求连续 `persist_n=2` 个 rest 确认。
- **为何不用直接找极小**：弛豫速率本身单调指数衰减（std 3e-5），肩部被强下降
  趋势淹没，必须先去单调基线。
- **关键参数**：sg_window 11、residual_prominence 4e-6、persist_n 2。
- **验证表现**：合成数据灵敏度/特异度 1.00，检测滞后约 17-19 循环；真实数据
  全部阴性（早期单段边缘报警已被 persist 正确抑制）。
- **适用边界**：必须有真实长静置（≥30 min）；Oxford 无静置不可用。

### 4.2 M2 dQ/dV 峰移/分裂法

- **物理原理**：低倍率 dQ/dV 曲线的石墨 staging 峰随析锂发生偏移、分裂或新峰。
- **算法流程**：q(v) 重采样到统一电压网格（3.3-4.2V，200 点）→ 固定窗口平滑 →
  按相对中位水平提取 top 5 主峰 → 双指针顺序匹配（允许峰丢失/新增）→ persist 确认。
- **关键工程改进**：统一网格消除采样率差异；顺序匹配替代贪心最近邻，避免峰数
  变化时的跨峰错配（曾出现 3.516 错配到 3.65 的虚假 0.134 位移）。
- **关键参数**：grid 200、max_match_gap 0.04、shift_alarm 0.03、persist_n 2。
- **验证表现**：合成数据 1.00/1.00，滞后约 20 循环；真实数据仅 Oxford 8 电芯在
  cycle 1100-1800 报峰移。
- **适用边界（重要局限）**：**峰移非析锂特异**，正常老化（SEI 生长、活性材料
  损失、阻抗上升）同样导致峰移。Oxford 为 40℃ 高温，高温抑制析锂、主要加速 SEI
  与材料退化，故其峰移更可能是正常老化；且阳性对阈值敏感（见第 7 节）。

### 4.3 M3 库仑效率持续下降法

- **物理原理**：析锂使充电电荷无法全部在放电时回收，CE 持续下降、不可逆容量
  加速损失。
- **算法流程**：逐循环 CE = 放电容量/充电容量 → pandas 居中滚动均值 → ruptures
  PELT 变点检测（仅记录，不单独触发）→ 阳性以持续 CE 下降（≥0.02）为唯一判据。
- **关键收口**：变点单独触发会把平稳序列偶发变点、以及 NASA 周期性可恢复 CE
  波动（0.984/0.997 交替）误判，故变点仅用于起始定位，不独立触发。
- **关键参数**：rolling_window 5、ce_drop_alarm 0.02、pelt_pen 1.0。
- **验证表现**：合成数据 1.00/1.00，滞后约 5 循环（四方法中最早）；真实数据
  全部阴性。
- **适用边界**：需准确的充放电容量配对；须区分可恢复的工况性 CE 波动。

### 4.4 M4 充电 kink 拐点法

- **物理原理**：析锂在高 SOC 引起随老化新出现并增强的充电曲线凹陷（kink）。
- **算法流程**：各循环 CC 段 dV/dQ 重采样到统一 SOC 网格 → 前 10 循环中位曲线
  为基准 → 检测高 SOC（0.50-0.90）相对基准新出现的负向凹陷 → persist 确认。
- **为何不用绝对凹陷**：正常石墨 staging 在 CC 段 dV/dQ 本就有显著谷，静态绝对
  阈值无法区分，必须跨循环基准对照；CV 段 dV/dQ 发散，须先排除。
- **关键参数**：soc_grid 100、baseline_cycles 10、min_prominence 0.02、
  rel_prominence 0.30、persist_n 2。
- **验证表现**：合成数据 1.00/1.00，滞后约 17 循环；真实数据全部阴性。
- **适用边界**：需可识别的 CC 段与足够的健康基准循环。

---

## 5. 合成真值验证结果

16 电芯（8 析锂 / 8 对照），四方法混淆矩阵与检测滞后：

| 方法 | 灵敏度 | 特异度 | TP/FN/FP/TN | 首次检测相对真值起始的循环偏差 |
| --- | --- | --- | --- | --- |
| M1 | 1.00 | 1.00 | 8/0/0/8 | 约 17-19 |
| M2 | 1.00 | 1.00 | 8/0/0/8 | 约 20（1 电芯提前 60，见局限） |
| M3 | 1.00 | 1.00 | 8/0/0/8 | 约 5 |
| M4 | 1.00 | 1.00 | 8/0/0/8 | 约 17 |

四方法在合成真值上均能正确区分，M3 最早、M2/M4 相对滞后。M2 有 1 个电芯在
析锂起始前即报峰移（偏差 −60），提示其在低进度区仍可能提前响应，是已知局限。

合成特征示意见 `results/figures/fig1_synthetic_features.png`。

---

## 6. 真实数据交叉验证

### 6.1 电芯级结果（16 电芯）

| 方法 | 阳性电芯数 | 分布 |
| --- | --- | --- |
| M1 | 0 | — |
| M2 | 8 | 仅 Oxford 8 电芯，首次 cycle 1100-1800，单电芯 1-9 次 |
| M3 | 0 | — |
| M4 | 0 | — |

热力图见 `results/figures/fig2_real_positive_heatmap.png`。

### 6.2 方法一致性

电芯级二分类的 Cohen Kappa 因多数方法全阴性而接近 0 或无定义（单标签）。这本身
说明：在无强析锂预期的常规工况下，各方法没有形成相互印证的阳性簇。

### 6.3 工况物理预期对照

- Oxford：40℃ 高温、0.53C。高温下负极动力学与扩散改善，**析锂倾向低**，老化以
  SEI/材料退化为主。M2 在此报峰移，与正常老化的物理预期一致，不支持析锂结论。
- NASA：24℃ 标准 CC-CV，无析锂强预期，四方法阴性，符合预期。
- MATR-10：低倍率特征化，M1 基于真实 rest 亦未检出肩部，符合预期。

---

## 7. 阈值敏感性分析

对各方法关键阈值在基线 0.5-1.5 倍扫描，阳性电芯数：

| 方法 | 参数 | ×0.5 | ×0.75 | ×1.0 | ×1.25 | ×1.5 |
| --- | --- | --- | --- | --- | --- | --- |
| M1 | residual_prominence | 1 | 0 | 0 | 0 | 0 |
| M2 | shift_alarm | 9 | 8 | 8 | 2 | 2 |
| M3 | ce_drop_alarm | 3 | 2 | 0 | 0 | 0 |
| M4 | min_prominence | 0 | 0 | 0 | 0 | 0 |

曲线见 `results/figures/fig3_threshold_sensitivity.png`。

解读：

- **M4 最稳健**：全区间 0 阳性，阴性结论不依赖阈值。
- **M1/M3 基线阴性稳健**：仅在阈值明显收紧（×0.5）时才出现少量阳性。
- **M2 对阈值敏感**：阳性数在 8 与 2 之间跳变，峰移处于 0.03-0.04V 临界区，
  结合其物理非特异性，M2 证据可信度最低。

---

## 8. 结论与证据等级

1. 合成真值上四方法均达到灵敏度/特异度 1.00，证明算法实现正确、物理特征可被
   稳定检出。
2. 真实常规工况 16 电芯上，**无任何电芯获得多方法一致的析锂阳性证据**，整体
   与"这些工况无明显析锂"的物理预期一致。
3. 方法可信度分级（真实数据）：
   - **M4：高**（基准对照 + 阈值稳健）；
   - **M1/M3：中高**（需特定数据条件，阴性结论稳健）；
   - **M2：低**（峰移非特异 + 阈值敏感）。
4. 推荐工程用法：**以多方法一致性 + 工况物理预期联合判定，M2 仅作辅助线索，
   不单独支撑析锂结论。**

---

## 9. 局限与后续工作

- 公开数据无拆解真值，无法在真实电芯上给出真实准确率，只能给出证据等级。
- M2 单电芯提前 60 循环报警、峰移非特异，需进一步结合"单向持续 + 多方法一致"
  改进，而非继续收紧阈值。
- 可选加分项：合成闭环完整 ROC 曲线、退化对齐分析、低温/高倍率工况扩充（当前
  数据集以常温/高温为主，缺少强析锂工况真值）。

---

## 10. 复现指南

```bash
python -m pip install -r requirements.txt
python scripts/test_synthetic.py 16 150      # 合成真值验证
python scripts/run_cross_validation.py 5     # 真实交叉验证
python scripts/threshold_sweep.py            # 阈值敏感性
python scripts/make_figures.py               # 报告配图
python cli.py list-methods                   # CLI
```

结果文件：`results/` 下 `result_matrix_long.csv`、`cell_level_summary.csv`、
`method_kappa.csv`、`operating_conditions.csv`、`threshold_sensitivity.csv`，
配图位于 `results/figures/`。
